Repository: Atabrahim/semiconductor-raman-analysis

# Raman Spectroscopy Analysis with Uncertainty

Analyse an experimental silicon Raman band with joint peak/background fitting, explicit quality flags and uncertainty that remains separate from model sensitivity.
**Measured case:** silicon wafer, 532 nm excitation, Kauffmann / LMOPS (2021), [DOI:10.12763/VUVLSZ](https://doi.org/10.12763/VUVLSZ), CC0-1.0. Points are experimental intensities; curves and background are fitted quantities. Residuals are measured minus fitted intensity. No smoothing or spike removal is applied in this case.

**Status:** scientific workflow and case study verified; final packaging/CI release checks in progress. [Development record](docs/PROJECT_PROGRESS.md).

## Why this project exists

A visually convincing Raman fit can conceal correlated residuals, background dependence and calibration uncertainty. This project asks which estimates survive reasonable analysis choices, rather than turning one precise peak shift into an unsupported strain or doping measurement.

It complements carrier-statistics and PN-junction simulations with experimental data provenance, nonlinear inverse modelling, uncertainty estimation and batch quality control.

## Measured results and interpretation

Default fit: 495–545 cm⁻¹ window, centre bounds 510–530 cm⁻¹, Voigt plus linear background. The supplied shift axis is used unchanged.

| Quantity | Model-derived result |
|---|---:|
| Centre | 520.515 cm⁻¹ |
| Observed FWHM | 3.541 cm⁻¹ |
| Integrated area | 136,760 source-intensity units × cm⁻¹ |
| Background-free peak height | 25,183 source-intensity units |
| Lag-1 residual correlation | 0.607 |
| Centre, independent-residual 95% interval | 520.5117–520.5191 cm⁻¹ |
| Centre, 5-channel-block 95% interval | 520.5105–520.5204 cm⁻¹ |

Intervals use 200 refits and seed 2026. Extra digits distinguish numerical results; they do **not** establish absolute experimental accuracy. Calibration uncertainty, instrumental broadening and model bias are not included.

# Experimental data provenance

`silicon_raw.txt` is an **unmodified experimental measurement**, renamed for portable paths. `SOURCE_README.txt` is the original measurement description. `provenance.json` records download URLs, original-file identifiers, checksums, acquisition settings and missing metadata.

**Citation:** Kauffmann, Thomas (2021), *Raman spectrum of silicon sample from 50 to 4000 cm-1*, Recherche Data Gouv, version 1.0, [doi:10.12763/VUVLSZ](https://doi.org/10.12763/VUVLSZ). Creator: LMOPS Spectroscopy Platform, Université de Lorraine. Licence: [CC0 1.0](https://creativecommons.org/publicdomain/zero/1.0/). Please cite the creator and dataset even though CC0 permits reuse without an attribution condition.

The measurement is a silicon calibration wafer supplied by HORIBA, recorded on 25 November 2021 at room temperature using a HORIBA HR Evolution, 532 nm excitation, 1800 gr/mm grating, 100x objective, 100 µm pinhole, one 1-second acquisition, and a CCD cooled to −70 °C. "No polarization" is the source's description. It does not establish a crystal-orientation selection rule.

The first column is Raman shift in cm⁻¹; the second is intensity in source instrument units. There are **10,166 points and one measured spectrum**. This is not a set of independent repeat measurements. No spatial coordinates are provided, so no map is created. Laser power at the sample, numerical sample temperature, calibration uncertainty, detector response, spectral resolution and an instrument line-shape calibration are not supplied. Grating density or sampling step alone does not determine spectral resolution.

The local analysis selects a window around the first-order Si peak. It does not normalize, smooth, interpolate or overwrite the source file. Baselines are fitted jointly with peak models. Candidate spikes are retained unless exclusion is explicitly requested. Every exported result records that decision. Resampling produces **synthetic bootstrap spectra**, not additional experimental observations.

## Original candidate rejected after byte-level inspection

The original roadmap nominated Sojo-Gordillo et al., Zenodo [10.5281/zenodo.5806684](https://doi.org/10.5281/zenodo.5806684), CC BY 4.0. Its description mentions Raman maps. On 20 September 2026, the 202,695,944-byte archive was downloaded and matched published MD5 `57bcb52f239d66334791d5f73a9e495b`. Inspection found 402 entries: 175 CSV, 123 TIFF, 66 TXT and 38 directories. The files and archive README concern I–V, Seebeck and SEM measurements; no Raman spectra are present. The companion record 7043726 also describes transport data. Neither is used as Raman evidence.

The replacement preserves the original semiconductor Raman-analysis problem, but changes the measured sample from nanowires to a wafer. The single-spectrum limitation is explicit; batch processing is verified with independent synthetic input files. No claimed nanowire, strain or doping result is carried over from the original proposal.

File: data/provenance.json
{
  "category": "EXPERIMENTAL MEASUREMENT",
  "title": "Raman spectrum of silicon sample from 50 to 4000 cm-1",
  "creator": "Thomas H. Kauffmann, LMOPS Spectroscopy Platform, Universit\u00e9 de Lorraine",
  "doi": "10.12763/VUVLSZ",
  "version": "1.0",
  "license": "CC0-1.0",
  "source_url": "https://entrepot.recherche.data.gouv.fr/dataset.xhtml?persistentId=doi:10.12763/VUVLSZ",
  "measurement_date": "2021-11-25",
  "retrieved": "2026-09-20",
  "sample": "Silicon wafer supplied by HORIBA for Raman systems calibration",
  "instrument": "HORIBA HR Evolution",
  "excitation_nm": 532,
  "temperature": "room temperature; numeric temperature not supplied",
  "detector": "1024-pixel CCD cooled to -70 deg C",
  "grating_lines_per_mm": 1800,
  "objective": "100x Olympus",
  "pinhole_um": 100,
  "exposure_s": 1,
  "accumulations": 1,
  "polarization": "no (source wording)",
  "shift_unit": "cm^-1",
  "intensity_unit": "source instrument units; calibrated unit not specified",
  "spatial_coordinates": null,
  "number_of_measured_spectra": 1,
  "calibration_uncertainty_cm1": null,
  "instrument_linewidth_cm1": null,
  "laser_power_mW": null,
  "preprocessing": "None; file renamed without changing bytes. Local fit windows are selected by configuration.",
  "files": [
    {
      "path": "silicon_raw.txt",
      "download_url": "https://entrepot.recherche.data.gouv.fr/api/access/datafile/541937",
      "bytes": 170440,
      "md5": "4f3aa9b51edc471de3a540fc5b1ea340",
      "sha256": "7eb5e56d0ada4bef5e546bd23f041e8bfcba4c2b8e3d7825e276928463a5d4d1"
    },
    {
      "path": "SOURCE_README.txt",
      "download_url": "https://entrepot.recherche.data.gouv.fr/api/access/datafile/541935",
      "bytes": 723,
      "md5": "e6f335877d8f9c007aca5e503e22eac8",
      "sha256": "6ae54f6c7b789a303b4b8f21d554dbceb7ad5bf5e698d606096d24c40042e578"
    }
  ],
  "rejected_candidate": {
    "doi": "10.5281/zenodo.5806684",
    "archive_md5": "57bcb52f239d66334791d5f73a9e495b",
    "inventory_entries": 402,
    "reason": "Checksum-verified archive contains I-V/Seebeck/SEM data but no Raman spectra despite record description."
  }
}
