Repository: Atabrahim/semiconductor-raman-analysis

# Raman Spectroscopy Analysis with Uncertainty

Analyse an experimental silicon Raman band with joint peak/background fitting, explicit quality flags and uncertainty that remains separate from model sensitivity.
**Measured case:** silicon wafer, 532 nm excitation, Kauffmann / LMOPS (2021), [DOI:10.12763/VUVLSZ](https://doi.org/10.12763/VUVLSZ), CC0-1.0. Points are experimental intensities; curves and background are fitted quantities. Residuals are measured minus fitted intensity. No smoothing or spike removal is applied in this case.

**Status:** scientific workflow and case study verified; final packaging/CI release checks in progress. [Development record](docs/PROJECT_PROGRESS.md).

## Why this project exists

A visually convincing Raman fit can conceal correlated residuals, background dependence and calibration uncertainty. This project asks which estimates survive reasonable analysis choices, rather than turning one precise peak shift into an unsupported strain or doping measurement.

It complements carrier-statistics and PN-junction simulations with experimental data provenance, nonlinear inverse modelling, uncertainty estimation and batch quality control.

## Measured results and interpretation

Default fit: 495–545 cm⁻¹ window, centre bounds 510–530 cm⁻¹, Voigt plus linear background. The supplied shift axis is used unchanged.

| Quantity | Model-derived result |
|---|---:|
| Centre | 520.515 cm⁻¹ |
| Observed FWHM | 3.541 cm⁻¹ |
| Integrated area | 136,760 source-intensity units × cm⁻¹ |
| Background-free peak height | 25,183 source-intensity units |
| Lag-1 residual correlation | 0.607 |
| Centre, independent-residual 95% interval | 520.5117–520.5191 cm⁻¹ |
| Centre, 5-channel-block 95% interval | 520.5105–520.5204 cm⁻¹ |

Intervals use 200 refits and seed 2026. Extra digits distinguish numerical results; they do **not** establish absolute experimental accuracy. Calibration uncertainty, instrumental broadening and model bias are not included.

# Experimental data provenance

`silicon_raw.txt` is an **unmodified experimental measurement**, renamed for portable paths. `SOURCE_README.txt` is the original measurement description. `provenance.json` records download URLs, original-file identifiers, checksums, acquisition settings and missing metadata.

**Citation:** Kauffmann, Thomas (2021), *Raman spectrum of silicon sample from 50 to 4000 cm-1*, Recherche Data Gouv, version 1.0, [doi:10.12763/VUVLSZ](https://doi.org/10.12763/VUVLSZ). Creator: LMOPS Spectroscopy Platform, Université de Lorraine. Licence: [CC0 1.0](https://creativecommons.org/publicdomain/zero/1.0/). Please cite the creator and dataset even though CC0 permits reuse without an attribution condition.

The measurement is a silicon calibration wafer supplied by HORIBA, recorded on 25 November 2021 at room temperature using a HORIBA HR Evolution, 532 nm excitation, 1800 gr/mm grating, 100x objective, 100 µm pinhole, one 1-second acquisition, and a CCD cooled to −70 °C. "No polarization" is the source's description. It does not establish a crystal-orientation selection rule.

The first column is Raman shift in cm⁻¹; the second is intensity in source instrument units. There are **10,166 points and one measured spectrum**. This is not a set of independent repeat measurements. No spatial coordinates are provided, so no map is created. Laser power at the sample, numerical sample temperature, calibration uncertainty, detector response, spectral resolution and an instrument line-shape calibration are not supplied. Grating density or sampling step alone does not determine spectral resolution.

The local analysis selects a window around the first-order Si peak. It does not normalize, smooth, interpolate or overwrite the source file. Baselines are fitted jointly with peak models. Candidate spikes are retained unless exclusion is explicitly requested. Every exported result records that decision. Resampling produces **synthetic bootstrap spectra**, not additional experimental observations.

## Original candidate rejected after byte-level inspection

The original roadmap nominated Sojo-Gordillo et al., Zenodo [10.5281/zenodo.5806684](https://doi.org/10.5281/zenodo.5806684), CC BY 4.0. Its description mentions Raman maps. On 20 September 2026, the 202,695,944-byte archive was downloaded and matched published MD5 `57bcb52f239d66334791d5f73a9e495b`. Inspection found 402 entries: 175 CSV, 123 TIFF, 66 TXT and 38 directories. The files and archive README concern I–V, Seebeck and SEM measurements; no Raman spectra are present. The companion record 7043726 also describes transport data. Neither is used as Raman evidence.

The replacement preserves the original semiconductor Raman-analysis problem, but changes the measured sample from nanowires to a wafer. The single-spectrum limitation is explicit; batch processing is verified with independent synthetic input files. No claimed nanowire, strain or doping result is carried over from the original proposal.

File: data/SOURCE_README.txt
This dataset contains Raman spectra of silicon recorded at room temperature in labspec6 (.ls6) and text (.txt) formats.
Raman spectra are raw (no processing were applied).

Date : November 25, 2021

Creator : Dr Thomas H. Kauffmann / LMOPS Spectroscopy Platform

Experimental conditions :
- Raman spectrometer : HORIBA HR Evolution
- Detector : CCD camera (1024 pixels, cooled at -70°C)
- Excitation wavelength : 532 nm
- Grating : 1800 gr/mm
- Microscope objective : 100x (Olympus)
- Confocal pinhole aperture : 100 µm 
- Spectral range : 50 - 4000 cm-1
- Time acquisition : 1 sec
- Accumulation : 1
- Polarization : no

Sample information :
- Sample of silicon wafer given by HORIBA used for Raman systems calibration.
